Repository: droundy/thesis-pommerenck

# thesis-pommerenck
The repository contains many of my papers during my graduate studies.

File: gas-adsorption/data/methane/COF102-298.txt
T (K)	P (bar)	cm3/cm3
# 298.15	0.01	0.01
298.15	4.07	27.65
298.15	6.73	43.52
298.15	10.14	65.81
298.15	13.03	85.08
298.15	17.57	112.19
298.15	22.07	135.73
298.15	26.38	156.06
298.15	31.59	176.04
298.15	37.42	193.88
298.15	42.58	206.72
298.15	47.67	216.53
298.15	52.8	224.38
298.15	59.49	231.87
298.15	66.03	237.75
298.15	72.6	240.61
298.15	78.71	242.03
298.15	85.6	243.1

File: gas-adsorption/data/methane/MOF5-298.txt
T (K)	P (bar)	cm3/cm3
298.15	0.67	3.60
298.15	1.80	9.51
298.15	3.71	19.39
298.15	5.58	28.97
298.15	7.57	39.00
298.15	10.09	51.46
298.15	12.56	63.23
298.15	15.06	74.68
298.15	20.05	96.30
298.15	25.03	116.05
298.15	30.01	133.86
298.15	35.03	149.87
298.15	40.00	163.72
298.15	45.02	176.92
298.15	49.99	187.37
298.15	55.02	197.75
298.15	59.99	206.99
298.15	64.91	215.14
298.15	69.90	222.03
298.15	74.90	229.73
298.15	79.89	236.03
298.15	84.87	243.14
298.15	89.56	248.16
298.15	94.78	253.34
298.15	98.66	256.46

File: gas-adsorption/data/methane/MOF5-absolute-methane.txt
-25,,25,,38,,50,,75,,100,,150,
P (bar),cm3/g,P (bar),cm3/g,P (bar),cm3/g,P (bar),cm3/g,P (bar),cm3/g,P (bar),cm3/g,P (bar),cm3/g
0.59,12.08,0.67,5.8,0.7,5.12,0.69,4.3,0.87,4.03,0.89,3.23,0.92,2.12
1.6,31.81,1.8,15.31,1.85,13.33,1.83,11.29,0.87,4.03,0.89,3.23,0.92,2.12
3.41,66.64,3.71,31.22,3.77,26.79,3.8,23.33,0.87,4.03,0.89,3.23,0.92,2.12
5.56,107.6,5.58,46.65,5.55,39.12,5.59,34.11,0.87,4.03,0.89,3.23,0.92,2.12
7.58,145.06,7.57,62.79,7.58,53.09,7.56,45.7,0.87,4.03,0.89,3.23,0.92,2.12
10.1,189.16,10.09,82.86,10.06,69.77,10.07,60.33,0.87,4.03,0.89,3.23,0.92,2.12
12.59,228.3,12.56,101.83,12.58,86.23,12.61,74.61,0.87,4.03,0.89,3.23,0.92,2.12
15.08,262.97,15.06,120.25,15.06,102.19,15.09,88.88,0.87,4.03,0.89,3.23,0.92,2.12
20.17,318.81,20.05,155.07,20.06,132.36,20.06,115.1,0.87,4.03,0.89,3.23,0.92,2.12
25.09,358.75,25.03,186.87,25.04,160.77,25.07,140.43,2.03,9.35,2.06,7.67,2.24,5.12
30.05,389.11,30.01,215.56,30.05,186.25,30.04,163,4.15,18.94,4.05,14.82,4.2,9.61
35.01,413.48,35.03,241.34,35.01,210.29,35.01,184.78,5.7,25.72,5.67,20.56,5.73,13.16
40.01,432.66,40,263.65,40,231.72,39.99,204.16,7.68,34.66,7.81,28.13,7.81,18.02
44.96,448.85,45.02,284.9,45.02,250.2,45.05,221.68,10.19,45.5,10.26,36.5,10.2,23.3
49.94,463.29,49.99,301.73,49.98,267.16,50.01,238.29,12.68,56,12.71,44.5,12.69,28.58
54.86,475.11,55.02,318.44,54.96,282.27,54.95,252.33,15.24,67.22,15.13,52.72,15.21,34.01
59.81,485.45,59.99,333.32,59.81,298.05,59.92,266.88,20.22,87.41,20.19,68.86,20.18,44.4
64.81,495.46,64.91,346.44,64.88,312.27,65.01,279.34,25.13,107.28,25.15,84.53,25.14,54.56
69.82,502.97,69.9,357.53,69.96,322.95,69.95,291.76,30.24,126.22,30.25,99.5,30.27,63.59
74.53,508.41,74.9,369.93,74.96,333.24,74.91,300.9,35.25,143.51,35.09,113.42,35.11,72.76
79.74,517.7,79.89,380.08,79.92,343.09,79.91,309.91,40.08,158.93,40.22,126.77,40.2,80.7
84.83,523.37,84.87,391.53,84.9,352.55,84.59,317.64,45.14,174.49,45.19,139.6,45.16,87.8
89.74,528.9,89.56,399.62,89.81,362.18,89.9,326.97,50.13,188.97,50.17,150.37,50.1,94.79
94.73,535.22,94.78,407.96,94.89,371.4,94.86,332.26,55.1,203.06,55.21,160.42,55.12,102.45
98.41,537.64,98.66,412.97,98.73,376.83,98.74,335.82,60.06,216.63,60.11,170.98,60.15,109.7

File: gas-adsorption/data/methane/MOF5-excess-methane.txt
-25,,25,,38,,50,,75,,100,,150,
P (bar),cm3/g,P (bar),cm3/g,P (bar),cm3/g,P (bar),cm3/g,P (bar),cm3/g,P (bar),cm3/g,P (bar),cm3/g
0.59,11.19,0.67,4.95,0.70,4.27,0.69,3.50,0.87,3.08,0.89,2.33,0.92,1.30
1.60,29.38,1.80,13.03,1.85,11.08,1.83,9.15,0.87,3.08,0.89,2.33,0.92,1.30
3.41,61.41,3.71,26.50,3.77,22.19,3.80,18.86,0.87,3.08,0.89,2.33,0.92,1.30
5.56,99.02,5.58,39.52,5.55,32.33,5.59,27.52,0.87,3.08,0.89,2.33,0.92,1.30
7.58,133.29,7.57,53.08,7.58,43.79,7.56,36.76,0.87,3.08,0.89,2.33,0.92,1.30
10.10,173.34,10.09,69.87,10.06,57.38,10.07,48.40,0.87,3.08,0.89,2.33,0.92,1.30
12.59,208.41,12.56,85.57,12.58,70.68,12.61,59.62,0.87,3.08,0.89,2.33,0.92,1.30
15.08,238.94,15.06,100.69,15.06,83.49,15.09,70.88,0.87,3.08,0.89,2.33,0.92,1.30
20.17,286.09,20.05,128.79,20.06,107.28,20.06,91.01,0.87,3.08,0.89,2.33,0.92,1.30
25.09,317.31,25.03,153.78,25.04,129.22,25.07,110.15,2.03,7.14,2.06,5.58,2.24,3.12
30.05,338.57,30.01,175.54,30.05,148.12,30.04,126.50,4.15,14.44,4.05,10.71,4.20,5.87
35.01,353.49,35.03,194.21,35.01,165.56,35.01,141.98,5.70,19.53,5.67,14.81,5.73,8.04
40.01,362.76,40.00,209.38,40.00,180.25,39.99,154.98,7.68,26.31,7.81,20.19,7.81,11.04
44.96,368.74,45.02,223.30,45.02,191.86,45.05,165.94,10.19,34.38,10.26,26.05,10.20,14.18
49.94,372.49,49.99,232.76,49.98,201.94,50.01,176.06,12.68,42.14,12.71,31.54,12.69,17.23
54.86,373.33,55.02,241.90,54.96,210.08,54.95,183.57,15.24,50.52,15.13,37.27,15.21,20.39
59.81,372.17,59.99,249.19,59.81,218.97,59.92,191.50,20.22,65.17,20.19,48.18,20.18,26.32
64.81,370.09,64.91,254.68,64.88,225.91,65.01,197.10,25.13,79.52,25.15,58.69,25.14,31.99
69.82,365.01,69.90,257.94,69.96,229.23,69.95,202.82,30.24,92.67,30.25,68.33,30.27,36.39
74.53,358.19,74.90,262.40,74.96,232.21,74.91,205.18,35.25,104.24,35.09,77.15,35.11,41.18
79.74,353.43,79.89,264.53,79.92,234.74,79.91,207.30,40.08,114.10,40.22,85.08,40.20,44.49
84.83,344.93,84.87,267.88,84.90,236.79,84.59,208.54,45.14,123.80,45.19,92.63,45.16,47.09
89.74,336.46,89.56,268.28,89.81,239.07,89.90,210.49,50.13,132.47,50.17,98.10,50.10,49.57
94.73,328.26,94.78,268.00,94.89,240.62,94.86,208.83,55.10,140.74,55.21,102.74,55.12,52.67
98.41,319.82,98.66,266.56,98.73,240.24,98.74,206.94,60.06,148.45,60.11,108.04,60.15,55.33
