Repository: droundy/thesis-pommerenck

# thesis-pommerenck
The repository contains many of my papers during my graduate studies.

File: gas-adsorption/data/methane/AX21-298.txt
T (K)	P (bar)	cm3/cm3
298.15	0.56	8.12
298.15	1.61	20.02
298.15	3.47	36.76
298.15	5.55	52.19
298.15	7.53	64.41
298.15	10.05	77.68
298.15	12.59	89.22
298.15	15.04	99.12
298.15	20.03	116.15
298.15	25.03	130.56
298.15	30.01	142.82
298.15	34.96	153.53
298.15	40.04	163.29
298.15	44.94	172.09
298.15	49.95	180.86
298.15	54.93	188.28
298.15	59.93	196.09
298.15	64.87	202.80
298.15	69.65	209.63
298.15	74.63	215.24
298.15	79.71	221.81
298.15	84.58	226.19
298.15	89.84	231.35
298.15	94.79	234.88
298.15	98.69	237.24

File: gas-adsorption/data/methane/Co2dobdc-298.txt
T (K)	P (bar)	cm3/cm3
298.15	0.51	16.38
298.15	1.44	43.66
298.15	3.17	82.42
298.15	5.62	117.78
298.15	7.64	137.04
298.15	10.08	153.74
298.15	12.60	166.64
298.15	15.04	176.71
298.15	20.04	192.02
298.15	25.04	203.75
298.15	30.02	212.90
298.15	34.98	220.60
298.15	40.00	226.40
298.15	44.98	231.72
298.15	49.95	236.67
298.15	55.00	241.08
298.15	59.88	245.10
298.15	64.89	248.64
298.15	69.63	252.11
298.15	74.88	254.34
298.15	79.60	256.83
298.15	84.87	258.87
298.15	89.83	259.19
298.15	94.85	258.16
298.15	98.65	259.19

File: gas-adsorption/data/methane/HKUST1-298.txt
T (K)	P (bar)	cm3/cm3
298.15	0.68	13.67
298.15	1.72	30.33
298.15	3.55	55.31
298.15	5.57	79.60
298.15	7.71	101.94
298.15	10.16	123.54
298.15	12.66	141.96
298.15	15.29	158.34
298.15	20.16	181.89
298.15	25.16	199.94
298.15	30.14	213.88
298.15	35.10	224.86
298.15	40.23	233.87
298.15	45.14	241.14
298.15	50.07	246.74
298.15	55.01	252.84
298.15	60.07	257.60
298.15	65.05	263.01
298.15	70.01	266.18
298.15	74.59	269.45
298.15	79.83	271.30
298.15	84.81	274.00
298.15	89.54	276.62
298.15	94.61	278.38
298.15	99.92	280.72

File: gas-adsorption/data/methane/HKUST1-H2.txt
296K,,160K,,77K,
Pressure (bar),H2 Total Uptake (mmol/g),Pressure (bar),H2 Total Uptake (mmol/g),Pressure (bar),H2 Total Uptake (mmol/g)
0.8082,0.0382,0.9315,0.7053,0.234,4.6821
3.4255,0.3314,2.8282,1.5112,0.2788,6.2087
6.0419,0.488,4.9727,2.2119,0.6367,9.9618
8.6585,0.6748,7.1772,3.1568,0.383,7.5797
11.275,0.8484,9.8428,3.9585,0.221,1.1185
13.1779,0.9752,15.0145,5.4099,1.2476,12.4282
17.3408,1.2868,19.2773,6.448,2.0064,14.8057
22.1696,1.6384,22.1345,7.0643,3.6312,16.8899
27.2121,1.9294,27.6395,8.0811,5.6877,18.661
33.2777,2.3434,33.3219,8.9724,10.3385,20.8343
36.6075,2.5257,36.4674,9.5147,14.7454,22.0823
42.4345,2.8127,42.1272,10.1926,21.1728,23.2628
46.835,3.0945,46.4108,10.7863,25.2184,23.8174
54.0893,3.4934,51.1692,11.2678,31.4732,24.5868
61.2722,3.8898,60.4482,12.2262,38.1851,25.1478
67.1706,4.1773,63.7785,12.4833,46.9868,25.8303
82.5112,4.9489,80.2819,13.8017,59.3545,26.4754
86.0791,5.1764,82.5003,14.0027,74.8136,27.1814
99.6353,5.7748,95.7724,14.7667,92.2934,27.8619
112.0033,6.4574,109.4486,15.5361,111.5559,28.4603

File: gas-adsorption/data/methane/HKUST1-excess-methane.txt
-25,,0,,25,,38,,50,,75,,100,,150,
P (bar),cm3/g,P (bar),cm3/g,P (bar),cm3/g,P (bar),cm3/g,P (bar),cm3/g,P (bar),cm3/g,P (bar),cm3/g,P (bar),cm3/g
0.42,30.66,0.58,21.96,0.68,15.04,0.76,12.87,0.75,10.30,0.78,7.01,0.85,5.12,0.87,2.71
1.24,73.88,1.58,50.33,1.72,33.22,1.91,28.92,1.92,23.96,0.78,7.01,0.85,5.12,0.87,2.71
2.76,141.55,3.37,93.30,3.55,60.30,3.84,51.98,3.80,42.86,0.78,7.01,0.85,5.12,0.87,2.71
5.66,217.87,5.50,135.31,5.57,86.44,5.59,70.28,5.73,59.90,0.78,7.01,0.85,5.12,0.87,2.71
7.87,246.84,7.60,167.14,7.71,110.27,7.75,90.42,7.64,75.27,0.78,7.01,0.85,5.12,0.87,2.71
10.26,265.34,10.17,194.94,10.16,133.03,10.13,109.62,10.15,93.31,0.78,7.01,0.85,5.12,0.87,2.71
12.69,277.64,12.66,214.43,12.66,152.13,12.66,126.95,12.64,108.66,0.78,7.01,0.85,5.12,0.87,2.71
15.25,286.69,15.26,229.48,15.29,168.80,15.28,142.18,15.23,122.89,0.78,7.01,0.85,5.12,0.87,2.71
20.11,296.97,20.14,247.87,20.16,191.93,20.16,164.89,20.14,144.88,0.78,7.01,0.85,5.12,0.87,2.71
25.09,302.74,25.14,259.57,25.16,208.65,25.12,181.81,25.16,162.72,1.92,16.26,2.04,11.80,2.15,6.51
30.19,305.42,30.07,266.92,30.14,220.66,30.22,194.89,30.10,175.94,3.83,30.16,4.01,22.03,4.18,12.21
35.03,306.41,35.19,272.36,35.10,229.27,35.08,204.77,35.10,187.18,5.62,41.83,5.72,30.07,5.80,16.59
40.12,305.77,40.21,274.98,40.23,235.43,40.19,212.66,40.23,195.65,7.63,53.75,7.76,39.19,7.69,21.37
45.06,304.46,45.13,276.62,45.14,239.73,45.17,217.88,45.19,202.06,10.16,67.08,10.18,48.95,10.18,27.14
49.94,302.95,50.07,278.08,50.07,242.07,50.09,221.76,50.07,206.26,12.71,79.16,12.67,58.23,12.68,32.60
55.03,300.98,55.04,277.59,55.01,244.89,55.06,225.20,55.05,210.88,15.11,89.75,15.23,67.23,15.21,37.83
59.97,296.71,60.08,275.84,60.07,246.04,60.07,226.98,60.08,212.98,20.15,108.45,20.16,82.04,20.22,47.04
64.94,291.47,64.99,274.64,65.05,247.94,65.17,226.70,65.10,215.12,25.12,124.27,25.17,94.62,25.15,55.18
69.43,287.24,70.03,272.37,70.01,247.26,69.65,227.50,69.82,216.35,30.10,136.65,30.13,104.95,30.26,61.89
74.31,281.92,74.98,269.93,74.59,246.96,75.06,229.20,75.04,217.45,35.25,147.64,35.10,113.96,35.10,67.56
80.01,271.50,79.67,268.32,79.83,244.44,80.14,227.69,80.15,217.31,40.25,156.40,40.20,122.39,40.24,72.34
84.39,267.21,84.52,265.35,84.81,243.06,84.72,228.74,84.86,217.83,45.15,163.21,45.14,129.25,45.23,76.43
89.45,260.37,89.68,260.74,89.54,241.77,89.39,228.20,89.71,215.04,50.16,169.70,50.17,134.73,50.16,81.20
94.57,254.20,94.83,255.56,94.61,239.16,94.97,225.63,94.34,215.30,55.12,173.72,55.21,139.93,55.09,84.07
99.37,247.04,99.60,251.58,99.92,236.96,99.64,223.53,99.43,212.84,60.14,175.94,60.18,143.56,60.21,86.55

File: gas-adsorption/data/methane/HKUST1-net-methane.txt
25,,-25,,0,,38,,50,,75,,100,,150,
P (bar),cm3/g,P (bar),cm3/g,P (bar),cm3/g,P (bar),cm3/g,P (bar),cm3/g,P (bar),cm3/g,P (bar),cm3/g,P (bar),cm3/g
0.68,15.52,0.42,31.01,0.58,22.39,0.76,13.38,0.75,10.78,0.78,7.48,0.85,5.59,0.87,3.14
1.72,34.43,1.24,74.92,1.58,51.53,1.91,30.19,1.92,25.20,0.78,7.48,0.85,5.59,0.87,3.14
3.55,62.79,2.76,143.87,3.37,95.87,3.84,54.56,3.80,45.32,0.78,7.48,0.85,5.59,0.87,3.14
5.57,90.35,5.66,222.67,5.50,139.54,5.59,74.05,5.73,63.61,0.78,7.48,0.85,5.59,0.87,3.14
7.71,115.71,7.87,253.57,7.60,173.01,7.75,95.65,7.64,80.24,0.78,7.48,0.85,5.59,0.87,3.14
10.16,140.23,10.26,274.18,10.17,202.85,10.13,116.49,10.15,99.93,0.78,7.48,0.85,5.59,0.87,3.14
12.66,161.14,12.69,288.68,12.66,224.33,12.66,135.56,12.64,116.93,0.78,7.48,0.85,5.59,0.87,3.14
15.29,179.73,15.25,300.07,15.26,241.49,15.28,152.62,15.23,132.88,0.78,7.48,0.85,5.59,0.87,3.14
20.16,206.46,20.11,314.91,20.14,263.90,20.16,178.76,20.14,158.17,0.78,7.48,0.85,5.59,0.87,3.14
25.16,226.95,25.09,325.52,25.14,279.84,25.12,199.21,25.16,179.44,1.92,17.41,2.04,12.94,2.15,7.56
30.14,242.77,30.19,333.35,30.07,291.45,30.22,215.99,30.10,196.06,3.83,32.46,4.01,24.27,4.18,14.26
35.10,255.24,35.03,339.42,35.19,301.43,35.08,229.42,35.10,210.78,5.62,45.21,5.72,33.27,5.80,19.43
40.23,265.46,40.12,344.33,40.21,308.63,40.19,241.11,40.23,222.87,7.63,58.34,7.76,43.54,7.69,25.14
45.14,273.71,45.06,348.62,45.13,314.86,45.17,250.08,45.19,232.81,10.16,73.21,10.18,54.66,10.18,32.14
50.07,280.07,49.94,352.87,50.07,321.04,50.09,257.71,50.07,240.53,12.71,86.85,12.67,65.34,12.68,38.84
55.01,286.99,55.03,357.16,55.04,325.41,55.06,264.98,55.05,248.75,15.11,98.91,15.23,75.80,15.21,45.32
60.07,292.39,59.97,359.21,60.08,328.70,60.07,270.68,60.08,254.56,20.15,120.72,20.16,93.41,20.22,57.02
65.05,298.53,64.94,360.58,64.99,332.54,65.17,274.43,65.10,260.40,25.12,139.64,25.17,108.87,25.15,67.60
70.01,302.13,69.43,362.54,70.03,335.53,69.65,278.79,69.82,265.16,30.10,155.14,30.13,122.04,30.26,76.85
74.59,305.84,74.31,364.20,74.98,338.37,75.06,284.85,75.04,270.19,35.25,169.39,35.10,133.94,35.10,84.93
79.83,307.94,80.01,362.22,79.67,341.85,80.14,287.46,80.15,273.92,40.25,181.33,40.20,145.33,40.24,92.28
84.81,311.01,84.39,364.63,84.52,344.25,84.72,292.26,84.86,278.02,45.15,191.30,45.14,155.09,45.23,98.86
89.54,313.99,89.45,365.72,89.68,345.42,89.39,295.57,89.71,278.96,50.16,201.02,50.17,163.52,50.16,106.11
94.61,315.98,94.57,367.73,94.83,346.09,94.97,297.62,94.34,282.78,55.12,208.26,55.21,171.69,55.09,111.45
99.92,318.64,99.37,368.34,99.60,347.60,99.64,299.41,99.43,284.25,60.14,213.78,60.18,178.26,60.21,116.49

File: gas-adsorption/data/methane/MOF519-298.txt
T (K)	P (bar)	cm3/cm3
298.15  0.20  4.04
298.15	1.84  20.53
298.15	3.86  39.73
298.15	6.91  65.24
298.15	10.28  90.48
298.15	13.32  110.22
298.15	16.27  125.93
298.15	21.90  153.68
298.15	26.57  174.10
298.15	31.79  191.50
298.15	35.71  203.67
298.15	39.67  213.49
298.15	44.57  225.42
298.15	49.47  235.82
298.15	54.50  245.81
298.15	64.65  261.33
298.15	69.57  268.28
298.15	75.17  275.22
298.15	79.76  280.53
298.15	79.76  280.53
298.15	79.76  280.53
298.15	79.76  280.53
298.15	79.76  280.53
298.15	79.76  280.53
298.15	79.76  280.53

File: gas-adsorption/data/methane/Mg2dobdc-298.txt
T (K)	P (bar)	cm3/cm3
298.15	0.51	11.88
298.15	1.50	32.66
298.15	3.25	63.12
298.15	5.64	93.50
298.15	7.60	111.58
298.15	10.13	129.09
298.15	12.58	142.23
298.15	15.09	153.33
298.15	20.05	169.77
298.15	25.04	182.23
298.15	30.02	191.84
298.15	34.97	199.82
298.15	40.04	206.55
298.15	44.95	212.70
298.15	49.96	218.25
298.15	54.97	223.16
298.15	59.95	226.94
298.15	64.90	230.28
298.15	69.93	233.71
298.15	75.00	237.32
298.15	79.63	240.74
298.15	84.82	245.03
298.15	89.94	246.66
298.15	94.84	249.25
298.15	98.76	252.14

File: gas-adsorption/data/methane/NJUBai43-298.txt
T (K)	P (bar)	cm3/cm3
298.15	0.16	4.70
298.15	0.54	15.68
298.15	1.02	27.19
298.15	1.99	45.77
298.15	3.02	63.30
298.15	4.03	79.80
298.15	5.01	94.32
298.15	10.10	151.60
298.15	15.01	188.97
298.15	20.06	214.57
298.15	25.06	231.63
298.15	30.10	246.72
298.15	35.11	257.26
298.15	40.00	269.23
298.15	50.07	281.70
298.15	60.04	293.83
298.15	65.03	295.03
298.15	70.11	297.57
298.15	80.04	302.49
298.15	80.04	302.49
298.15	80.04	302.49
298.15	80.04	302.49
298.15	80.04	302.49
298.15	80.04	302.49
298.15	80.04	302.49

File: gas-adsorption/data/methane/Ni2dobdc-298.txt
T (K)	P (bar)	cm3/cm3
298.15	0.63	21.94
298.15	1.72	54.95
298.15	3.48	93.57
298.15	5.79	126.15
298.15	7.73	144.71
298.15	10.18	161.61
298.15	12.69	174.60
298.15	15.19	185.11
298.15	20.13	200.84
298.15	25.15	213.38
298.15	30.07	222.13
298.15	35.17	230.67
298.15	40.18	237.13
298.15	45.12	243.55
298.15	50.08	247.79
298.15	55.18	252.43
298.15	60.03	256.96
298.15	65.15	259.64
298.15	70.06	260.58
298.15	74.69	263.17
298.15	79.36	266.52
298.15	84.78	269.74
298.15	89.51	270.98
298.15	94.33	273.09
298.15	99.45	276.74
