Repository: droundy/thesis-pommerenck

# thesis-pommerenck
The repository contains many of my papers during my graduate studies.

File: gas-adsorption/old_storage/CuBTC-CH4-298-2.json
{
    "filename": "10.1007s1093401500604.Isotherm2",
    "DOI": "10.1007/s10934-015-0060-4",
    "articleSource": "Figure 1",
    "date": "2018-07-18",
    "digitizer": "Soojin Jang",
    "adsorbent": {
        "hashkey": "NIST-MATDB-991daf7313251e7e607e2bab2da57e33",
        "name": "CuBTC"
    },
    "adsorbates": [
        {
            "InChIKey": "VNWKTOKETHGBQD-UHFFFAOYSA-N",
            "name": "Methane"
        }
    ],
    "category": "exp",
    "temperature": 298,
    "isotherm_type": "",
    "adsorptionUnits": "mmol/g",
    "pressureUnits": "bar",
    "compositionType": "molefraction",
    "concentrationUnits": "",
    "isotherm_data": [
        {
            "pressure": 0.7157,
            "total_adsorption": null,
            "species_data": [
                {
                    "InChIKey": "VNWKTOKETHGBQD-UHFFFAOYSA-N",
                    "composition": 1,
                    "adsorption": 1.0632
                }
            ]
        },
        {
            "pressure": 1.4287,
            "total_adsorption": null,
            "species_data": [
                {
                    "InChIKey": "VNWKTOKETHGBQD-UHFFFAOYSA-N",
                    "composition": 1,
                    "adsorption": 1.5302
                }
            ]
        },
        {
            "pressure": 2.1485,
            "total_adsorption": null,
            "species_data": [
                {
                    "InChIKey": "VNWKTOKETHGBQD-UHFFFAOYSA-N",
                    "composition": 1,
                    "adsorption": 2.0068
                }
            ]
        },
        {
            "pressure": 2.8899,
            "total_adsorption": null,
            "species_data": [
                {
                    "InChIKey": "VNWKTOKETHGBQD-UHFFFAOYSA-N",
                    "composition": 1,
                    "adsorption": 2.5407
                }
            ]
        },
        {
            "pressure": 5.0228,
            "total_adsorption": null,
            "species_data": [
                {
                    "InChIKey": "VNWKTOKETHGBQD-UHFFFAOYSA-N",
                    "composition": 1,
                    "adsorption": 4.0199
                }
            ]
        },
        {
            "pressure": 9.9863,
            "total_adsorption": null,
            "species_data": [
                {
                    "InChIKey": "VNWKTOKETHGBQD-UHFFFAOYSA-N",
                    "composition": 1,
                    "adsorption": 6.2029
                }
            ]
        },
        {
            "pressure": 10.3581,
            "total_adsorption": null,
            "species_data": [
                {
                    "InChIKey": "VNWKTOKETHGBQD-UHFFFAOYSA-N",
                    "composition": 1,
                    "adsorption": 6.5051
                }
            ]
        },
        {
            "pressure": 16.7448,
            "total_adsorption": null,
            "species_data": [
                {
                    "InChIKey": "VNWKTOKETHGBQD-UHFFFAOYSA-N",
                    "composition": 1,
                    "adsorption": 8.094
                }
            ]
        },
        {
            "pressure": 24.9063,
            "total_adsorption": null,
            "species_data": [
                {
                    "InChIKey": "VNWKTOKETHGBQD-UHFFFAOYSA-N",
                    "composition": 1,
                    "adsorption": 9.3362
                }
            ]
        },
        {
            "pressure": 40.0455,
            "total_adsorption": null,
            "species_data": [
                {
                    "InChIKey": "VNWKTOKETHGBQD-UHFFFAOYSA-N",
                    "composition": 1,
                    "adsorption": 10.4041
                }
            ]
        },
        {
            "pressure": 62.934,
            "total_adsorption": null,
            "species_data": [
                {
                    "InChIKey": "VNWKTOKETHGBQD-UHFFFAOYSA-N",
                    "composition": 1,
                    "adsorption": 10.7648
                }
            ]
        },
        {
            "pressure": 83.3716,
            "total_adsorption": null,
            "species_data": [
                {
                    "InChIKey": "VNWKTOKETHGBQD-UHFFFAOYSA-N",
                    "composition": 1,
                    "adsorption": 10.9978
                }
            ]
        }
    ]
}

File: gas-adsorption/old_storage/CuBTC-CH4-298.json
{
    "filename": "10.1002chem.200902719.Isotherm6",
    "DOI": "10.1002/chem.200902719",
    "articleSource": "UNKNOWN",
    "date": "1000-01-01",
    "digitizer": "UNKNOWN",
    "adsorbent": {
        "hashkey": "NIST-MATDB-991daf7313251e7e607e2bab2da57e33",
        "name": "CuBTC"
    },
    "adsorbates": [
        {
            "InChIKey": "VNWKTOKETHGBQD-UHFFFAOYSA-N",
            "name": "Methane"
        }
    ],
    "category": "",
    "temperature": 298,
    "isotherm_type": "",
    "adsorptionUnits": "mmol/g",
    "pressureUnits": "bar",
    "compositionType": "molefraction",
    "concentrationUnits": "",
    "isotherm_data": [
        {
            "pressure": 0.132707,
            "total_adsorption": 0.226131,
            "species_data": [
                {
                    "InChIKey": "VNWKTOKETHGBQD-UHFFFAOYSA-N",
                    "composition": 1,
                    "adsorption": 0.226131
                }
            ]
        },
        {
            "pressure": 0.301842,
            "total_adsorption": 0.339196,
            "species_data": [
                {
                    "InChIKey": "VNWKTOKETHGBQD-UHFFFAOYSA-N",
                    "composition": 1,
                    "adsorption": 0.339196
                }
            ]
        },
        {
            "pressure": 0.483023,
            "total_adsorption": 0.486181,
            "species_data": [
                {
                    "InChIKey": "VNWKTOKETHGBQD-UHFFFAOYSA-N",
                    "composition": 1,
                    "adsorption": 0.486181
                }
            ]
        },
        {
            "pressure": 1.19561,
            "total_adsorption": 1.10804,
            "species_data": [
                {
                    "InChIKey": "VNWKTOKETHGBQD-UHFFFAOYSA-N",
                    "composition": 1,
                    "adsorption": 1.10804
                }
            ]
        },
        {
            "pressure": 1.38891,
            "total_adsorption": 1.23241,
            "species_data": [
                {
                    "InChIKey": "VNWKTOKETHGBQD-UHFFFAOYSA-N",
                    "composition": 1,
                    "adsorption": 1.23241
                }
            ]
        },
        {
            "pressure": 1.49763,
            "total_adsorption": 1.31156,
            "species_data": [
                {
                    "InChIKey": "VNWKTOKETHGBQD-UHFFFAOYSA-N",
                    "composition": 1,
                    "adsorption": 1.31156
                }
            ]
        },
        {
            "pressure": 1.60631,
            "total_adsorption": 1.42462,
            "species_data": [
                {
                    "InChIKey": "VNWKTOKETHGBQD-UHFFFAOYSA-N",
                    "composition": 1,
                    "adsorption": 1.42462
                }
            ]
        },
        {
            "pressure": 2.00499,
            "total_adsorption": 1.68467,
            "species_data": [
                {
                    "InChIKey": "VNWKTOKETHGBQD-UHFFFAOYSA-N",
                    "composition": 1,
                    "adsorption": 1.68467
                }
            ]
        },
        {
            "pressure": 2.41577,
            "total_adsorption": 1.94472,
            "species_data": [
                {
                    "InChIKey": "VNWKTOKETHGBQD-UHFFFAOYSA-N",
                    "composition": 1,
                    "adsorption": 1.94472
                }
            ]
        },
        {
            "pressure": 2.50032,
            "total_adsorption": 2.01256,
            "species_data": [
                {
                    "InChIKey": "VNWKTOKETHGBQD-UHFFFAOYSA-N",
                    "composition": 1,
                    "adsorption": 2.01256
                }
            ]
        },
        {
            "pressure": 2.80234,
            "total_adsorption": 2.21608,
            "species_data": [
                {
                    "InChIKey": "VNWKTOKETHGBQD-UHFFFAOYSA-N",
                    "composition": 1,
                    "adsorption": 2.21608
                }
            ]
        },
        {
            "pressure": 2.98357,
            "total_adsorption": 2.32915,
            "species_data": [
                {
                    "InChIKey": "VNWKTOKETHGBQD-UHFFFAOYSA-N",
                    "composition": 1,
                    "adsorption": 2.32915
                }
            ]
        },
        {
            "pressure": 3.50308,
            "total_adsorption": 2.65704,
            "species_data": [
                {
                    "InChIKey": "VNWKTOKETHGBQD-UHFFFAOYSA-N",
                    "composition": 1,
                    "adsorption": 2.65704
                }
            ]
        },
        {
            "pressure": 3.99847,
            "total_adsorption": 2.9397,
            "species_data": [
                {
                    "InChIKey": "VNWKTOKETHGBQD-UHFFFAOYSA-N",
                    "composition": 1,
                    "adsorption": 2.9397
                }
            ]
        },
        {
            "pressure": 4.51803,
            "total_adsorption": 3.23367,
            "species_data": [
                {
                    "InChIKey": "VNWKTOKETHGBQD-UHFFFAOYSA-N",
                    "composition": 1,
                    "adsorption": 3.23367
                }
            ]
        },
        {
            "pressure": 5.02552,
            "total_adsorption": 3.50503,
            "species_data": [
                {
                    "InChIKey": "VNWKTOKETHGBQD-UHFFFAOYSA-N",
                    "composition": 1,
                    "adsorption": 3.50503
                }
            ]
        },
        {
            "pressure": 5.49672,
            "total_adsorption": 3.78769,
            "species_data": [
                {
                    "InChIKey": "VNWKTOKETHGBQD-UHFFFAOYSA-N",
                    "composition": 1,
                    "adsorption": 3.78769
                }
            ]
        },
        {
            "pressure": 6.01634,
            "total_adsorption": 4.03643,
            "species_data": [
                {
                    "InChIKey": "VNWKTOKETHGBQD-UHFFFAOYSA-N",
                    "composition": 1,
                    "adsorption": 4.03643
                }
            ]
        },
        {
            "pressure": 6.52385,
            "total_adsorption": 4.29648,
            "species_data": [
                {
                    "InChIKey": "VNWKTOKETHGBQD-UHFFFAOYSA-N",
                    "composition": 1,
                    "adsorption": 4.29648
                }
            ]
        },
        {
            "pressure": 7.00719,
            "total_adsorption": 4.54523,
            "species_data": [
                {
                    "InChIKey": "VNWKTOKETHGBQD-UHFFFAOYSA-N",
                    "composition": 1,
                    "adsorption": 4.54523
                }
            ]
        },
        {
            "pressure": 7.50266,
            "total_adsorption": 4.77136,
            "species_data": [
                {
                    "InChIKey": "VNWKTOKETHGBQD-UHFFFAOYSA-N",
                    "composition": 1,
                    "adsorption": 4.77136
                }
            ]
        },
        {
            "pressure": 8.0102,
            "total_adsorption": 5.00879,
            "species_data": [
                {
                    "InChIKey": "VNWKTOKETHGBQD-UHFFFAOYSA-N",
                    "composition": 1,
                    "adsorption": 5.00879
                }
            ]
        },
        {
            "pressure": 8.49357,
            "total_adsorption": 5.23492,
            "species_data": [
                {
                    "InChIKey": "VNWKTOKETHGBQD-UHFFFAOYSA-N",
                    "composition": 1,
                    "adsorption": 5.23492
                }
            ]
        },
        {
            "pressure": 9.01323,
            "total_adsorption": 5.44975,
            "species_data": [
                {
                    "InChIKey": "VNWKTOKETHGBQD-UHFFFAOYSA-N",
                    "composition": 1,
                    "adsorption": 5.44975
                }
            ]
        },
        {
            "pressure": 9.5329,
            "total_adsorption": 5.66457,
            "species_data": [
                {
                    "InChIKey": "VNWKTOKETHGBQD-UHFFFAOYSA-N",
                    "composition": 1,
                    "adsorption": 5.66457
                }
            ]
        },
        {
            "pressure": 10.0042,
            "total_adsorption": 5.85678,
            "species_data": [
                {
                    "InChIKey": "VNWKTOKETHGBQD-UHFFFAOYSA-N",
                    "composition": 1,
                    "adsorption": 5.85678
                }
            ]
        }
    ]
}

File: gas-adsorption/old_storage/IRMOF-1-CH4-298.json
{
    "filename": "10.1007s1093401500604.Isotherm22",
    "DOI": "10.1007/s10934-015-0060-4",
    "articleSource": "Figure 3",
    "date": "2018-07-18",
    "digitizer": "Soojin Jang",
    "adsorbent": {
        "hashkey": "NIST-MATDB-2c9380bddc59f547484ff729eab7d7cb",
        "name": "IRMOF-1"
    },
    "adsorbates": [
        {
            "InChIKey": "VNWKTOKETHGBQD-UHFFFAOYSA-N",
            "name": "Methane"
        }
    ],
    "category": "exp",
    "temperature": 298,
    "isotherm_type": "",
    "adsorptionUnits": "mmol/g",
    "pressureUnits": "bar",
    "compositionType": "molefraction",
    "concentrationUnits": "",
    "isotherm_data": [
        {
            "pressure": 0.2755,
            "total_adsorption": null,
            "species_data": [
                {
                    "InChIKey": "VNWKTOKETHGBQD-UHFFFAOYSA-N",
                    "composition": 1,
                    "adsorption": 0.2044
                }
            ]
        },
        {
            "pressure": 0.9282,
            "total_adsorption": null,
            "species_data": [
                {
                    "InChIKey": "VNWKTOKETHGBQD-UHFFFAOYSA-N",
                    "composition": 1,
                    "adsorption": 0.4215
                }
            ]
        },
        {
            "pressure": 2.4787,
            "total_adsorption": null,
            "species_data": [
                {
                    "InChIKey": "VNWKTOKETHGBQD-UHFFFAOYSA-N",
                    "composition": 1,
                    "adsorption": 1.1888
                }
            ]
        },
        {
            "pressure": 4.9978,
            "total_adsorption": null,
            "species_data": [
                {
                    "InChIKey": "VNWKTOKETHGBQD-UHFFFAOYSA-N",
                    "composition": 1,
                    "adsorption": 2.3282
                }
            ]
        },
        {
            "pressure": 7.4895,
            "total_adsorption": null,
            "species_data": [
                {
                    "InChIKey": "VNWKTOKETHGBQD-UHFFFAOYSA-N",
                    "composition": 1,
                    "adsorption": 3.4114
                }
            ]
        },
        {
            "pressure": 9.9376,
            "total_adsorption": null,
            "species_data": [
                {
                    "InChIKey": "VNWKTOKETHGBQD-UHFFFAOYSA-N",
                    "composition": 1,
                    "adsorption": 4.488
                }
            ]
        },
        {
            "pressure": 14.9954,
            "total_adsorption": null,
            "species_data": [
                {
                    "InChIKey": "VNWKTOKETHGBQD-UHFFFAOYSA-N",
                    "composition": 1,
                    "adsorption": 6.4327
                }
            ]
        },
        {
            "pressure": 19.9649,
            "total_adsorption": null,
            "species_data": [
                {
                    "InChIKey": "VNWKTOKETHGBQD-UHFFFAOYSA-N",
                    "composition": 1,
                    "adsorption": 8.1519
                }
            ]
        },
        {
            "pressure": 25.0101,
            "total_adsorption": null,
            "species_data": [
                {
                    "InChIKey": "VNWKTOKETHGBQD-UHFFFAOYSA-N",
                    "composition": 1,
                    "adsorption": 9.7056
                }
            ]
        },
        {
            "pressure": 29.9795,
            "total_adsorption": null,
            "species_data": [
                {
                    "InChIKey": "VNWKTOKETHGBQD-UHFFFAOYSA-N",
                    "composition": 1,
                    "adsorption": 11.0224
                }
            ]
        },
        {
            "pressure": 35.0151,
            "total_adsorption": null,
            "species_data": [
                {
                    "InChIKey": "VNWKTOKETHGBQD-UHFFFAOYSA-N",
                    "composition": 1,
                    "adsorption": 12.1702
                }
            ]
        },
        {
            "pressure": 39.9748,
            "total_adsorption": null,
            "species_data": [
                {
                    "InChIKey": "VNWKTOKETHGBQD-UHFFFAOYSA-N",
                    "composition": 1,
                    "adsorption": 13.1427
                }
            ]
        },
        {
            "pressure": 44.9749,
            "total_adsorption": null,
            "species_data": [
                {
                    "InChIKey": "VNWKTOKETHGBQD-UHFFFAOYSA-N",
                    "composition": 1,
                    "adsorption": 13.9921
                }
            ]
        },
        {
            "pressure": 49.9476,
            "total_adsorption": null,
            "species_data": [
                {
                    "InChIKey": "VNWKTOKETHGBQD-UHFFFAOYSA-N",
                    "composition": 1,
                    "adsorption": 14.7678
                }
            ]
        },
        {
            "pressure": 54.9436,
            "total_adsorption": null,
            "species_data": [
                {
                    "InChIKey": "VNWKTOKETHGBQD-UHFFFAOYSA-N",
                    "composition": 1,
                    "adsorption": 15.4205
                }
            ]
        },
        {
            "pressure": 59.9763,
            "total_adsorption": null,
            "species_data": [
                {
                    "InChIKey": "VNWKTOKETHGBQD-UHFFFAOYSA-N",
                    "composition": 1,
                    "adsorption": 15.9594
                }
            ]
        }
    ]
}

File: gas-adsorption/old_storage/IRMOF-1.json
{
    "filename": "10.1002adfm.200500561.Isotherm4",
    "DOI": "10.1002/adfm.200500561",
    "articleSource": "UNKNOWN",
    "date": "1000-01-01",
    "digitizer": "UNKNOWN",
    "adsorbent": {
        "hashkey": "NIST-MATDB-2c9380bddc59f547484ff729eab7d7cb",
        "name": "IRMOF-1"
    },
    "adsorbates": [
        {
            "InChIKey": "UFHFLCQGNIYNRP-UHFFFAOYSA-N",
            "name": "Hydrogen"
        }
    ],
    "category": "",
    "temperature": 298,
    "isotherm_type": "",
    "adsorptionUnits": "wt%",
    "pressureUnits": "bar",
    "compositionType": "molefraction",
    "concentrationUnits": "",
    "isotherm_data": [
        {
            "pressure": 0.310676,
            "total_adsorption": 0.019531,
            "species_data": [
                {
                    "InChIKey": "UFHFLCQGNIYNRP-UHFFFAOYSA-N",
                    "composition": 1,
                    "adsorption": 0.019531
                }
            ]
        },
        {
            "pressure": 5.13617,
            "total_adsorption": 0.000625751,
            "species_data": [
                {
                    "InChIKey": "UFHFLCQGNIYNRP-UHFFFAOYSA-N",
                    "composition": 1,
                    "adsorption": 0.000625751
                }
            ]
        },
        {
            "pressure": 7.93711,
            "total_adsorption": 0.0204602,
            "species_data": [
                {
                    "InChIKey": "UFHFLCQGNIYNRP-UHFFFAOYSA-N",
                    "composition": 1,
                    "adsorption": 0.0204602
                }
            ]
        },
        {
            "pressure": 12.4495,
            "total_adsorption": 0.0599963,
            "species_data": [
                {
                    "InChIKey": "UFHFLCQGNIYNRP-UHFFFAOYSA-N",
                    "composition": 1,
                    "adsorption": 0.0599963
                }
            ]
        },
        {
            "pressure": 17.8969,
            "total_adsorption": 0.06066,
            "species_data": [
                {
                    "InChIKey": "UFHFLCQGNIYNRP-UHFFFAOYSA-N",
                    "composition": 1,
                    "adsorption": 0.06066
                }
            ]
        },
        {
            "pressure": 30.0339,
            "total_adsorption": 0.159605,
            "species_data": [
                {
                    "InChIKey": "UFHFLCQGNIYNRP-UHFFFAOYSA-N",
                    "composition": 1,
                    "adsorption": 0.159605
                }
            ]
        },
        {
            "pressure": 44.8187,
            "total_adsorption": 0.200392,
            "species_data": [
                {
                    "InChIKey": "UFHFLCQGNIYNRP-UHFFFAOYSA-N",
                    "composition": 1,
                    "adsorption": 0.200392
                }
            ]
        },
        {
            "pressure": 58.3573,
            "total_adsorption": 0.270268,
            "species_data": [
                {
                    "InChIKey": "UFHFLCQGNIYNRP-UHFFFAOYSA-N",
                    "composition": 1,
                    "adsorption": 0.270268
                }
            ]
        },
        {
            "pressure": 66.2941,
            "total_adsorption": 0.300474,
            "species_data": [
                {
                    "InChIKey": "UFHFLCQGNIYNRP-UHFFFAOYSA-N",
                    "composition": 1,
                    "adsorption": 0.300474
                }
            ]
        },
        {
            "pressure": 72.9855,
            "total_adsorption": 0.340276,
            "species_data": [
                {
                    "InChIKey": "UFHFLCQGNIYNRP-UHFFFAOYSA-N",
                    "composition": 1,
                    "adsorption": 0.340276
                }
            ]
        }
    ]
}

File: gas-adsorption/old_storage/IRMOF-14.json
{
    "filename": "10.1007s1093401500604.Isotherm24",
    "DOI": "10.1007/s10934-015-0060-4",
    "articleSource": "Figure 3",
    "date": "2018-07-18",
    "digitizer": "Soojin Jang",
    "adsorbent": {
        "hashkey": "NIST-MATDB-a378219a763aefdf46b08bb3faff567f",
        "name": "IRMOF-14"
    },
    "adsorbates": [
        {
            "InChIKey": "VNWKTOKETHGBQD-UHFFFAOYSA-N",
            "name": "Methane"
        }
    ],
    "category": "exp",
    "temperature": 298,
    "isotherm_type": "",
    "adsorptionUnits": "mmol/g",
    "pressureUnits": "bar",
    "compositionType": "molefraction",
    "concentrationUnits": "",
    "isotherm_data": [
        {
            "pressure": 0.4535,
            "total_adsorption": null,
            "species_data": [
                {
                    "InChIKey": "VNWKTOKETHGBQD-UHFFFAOYSA-N",
                    "composition": 1,
                    "adsorption": 0.2855
                }
            ]
        },
        {
            "pressure": 1.0819,
            "total_adsorption": null,
            "species_data": [
                {
                    "InChIKey": "VNWKTOKETHGBQD-UHFFFAOYSA-N",
                    "composition": 1,
                    "adsorption": 0.6664
                }
            ]
        },
        {
            "pressure": 2.564,
            "total_adsorption": null,
            "species_data": [
                {
                    "InChIKey": "VNWKTOKETHGBQD-UHFFFAOYSA-N",
                    "composition": 1,
                    "adsorption": 1.4867
                }
            ]
        },
        {
            "pressure": 5.0515,
            "total_adsorption": null,
            "species_data": [
                {
                    "InChIKey": "VNWKTOKETHGBQD-UHFFFAOYSA-N",
                    "composition": 1,
                    "adsorption": 2.8733
                }
            ]
        },
        {
            "pressure": 7.4659,
            "total_adsorption": null,
            "species_data": [
                {
                    "InChIKey": "VNWKTOKETHGBQD-UHFFFAOYSA-N",
                    "composition": 1,
                    "adsorption": 4.1331
                }
            ]
        },
        {
            "pressure": 10.0558,
            "total_adsorption": null,
            "species_data": [
                {
                    "InChIKey": "VNWKTOKETHGBQD-UHFFFAOYSA-N",
                    "composition": 1,
                    "adsorption": 5.5305
                }
            ]
        },
        {
            "pressure": 15.0153,
            "total_adsorption": null,
            "species_data": [
                {
                    "InChIKey": "VNWKTOKETHGBQD-UHFFFAOYSA-N",
                    "composition": 1,
                    "adsorption": 7.9049
                }
            ]
        },
        {
            "pressure": 20.0035,
            "total_adsorption": null,
            "species_data": [
                {
                    "InChIKey": "VNWKTOKETHGBQD-UHFFFAOYSA-N",
                    "composition": 1,
                    "adsorption": 10.238
                }
            ]
        },
        {
            "pressure": 25.0117,
            "total_adsorption": null,
            "species_data": [
                {
                    "InChIKey": "VNWKTOKETHGBQD-UHFFFAOYSA-N",
                    "composition": 1,
                    "adsorption": 12.307
                }
            ]
        },
        {
            "pressure": 30.0179,
            "total_adsorption": null,
            "species_data": [
                {
                    "InChIKey": "VNWKTOKETHGBQD-UHFFFAOYSA-N",
                    "composition": 1,
                    "adsorption": 14.2107
                }
            ]
        },
        {
            "pressure": 34.9828,
            "total_adsorption": null,
            "species_data": [
                {
                    "InChIKey": "VNWKTOKETHGBQD-UHFFFAOYSA-N",
                    "composition": 1,
                    "adsorption": 16.097
                }
            ]
        },
        {
            "pressure": 39.9818,
            "total_adsorption": null,
            "species_data": [
                {
                    "InChIKey": "VNWKTOKETHGBQD-UHFFFAOYSA-N",
                    "composition": 1,
                    "adsorption": 17.6107
                }
            ]
        },
        {
            "pressure": 44.9631,
            "total_adsorption": null,
            "species_data": [
                {
                    "InChIKey": "VNWKTOKETHGBQD-UHFFFAOYSA-N",
                    "composition": 1,
                    "adsorption": 19.2612
                }
            ]
        },
        {
            "pressure": 50.0145,
            "total_adsorption": null,
            "species_data": [
                {
                    "InChIKey": "VNWKTOKETHGBQD-UHFFFAOYSA-N",
                    "composition": 1,
                    "adsorption": 20.4514
                }
            ]
        },
        {
            "pressure": 54.9461,
            "total_adsorption": null,
            "species_data": [
                {
                    "InChIKey": "VNWKTOKETHGBQD-UHFFFAOYSA-N",
                    "composition": 1,
                    "adsorption": 21.7243
                }
            ]
        },
        {
            "pressure": 60.0015,
            "total_adsorption": null,
            "species_data": [
                {
                    "InChIKey": "VNWKTOKETHGBQD-UHFFFAOYSA-N",
                    "composition": 1,
                    "adsorption": 22.7829
                }
            ]
        }
    ]
}

File: gas-adsorption/old_storage/IRMOF-3-CH4-298.json
{
    "filename": "10.1007s1093401500604.Isotherm23",
    "DOI": "10.1007/s10934-015-0060-4",
    "articleSource": "Figure 3",
    "date": "2018-07-18",
    "digitizer": "Soojin Jang",
    "adsorbent": {
        "hashkey": "NIST-MATDB-96713fc6845e0ffe5a35364c2d59e6dc",
        "name": "IRMOF-3"
    },
    "adsorbates": [
        {
            "InChIKey": "VNWKTOKETHGBQD-UHFFFAOYSA-N",
            "name": "Methane"
        }
    ],
    "category": "exp",
    "temperature": 298,
    "isotherm_type": "",
    "adsorptionUnits": "mmol/g",
    "pressureUnits": "bar",
    "compositionType": "molefraction",
    "concentrationUnits": "",
    "isotherm_data": [
        {
            "pressure": 0.6705,
            "total_adsorption": null,
            "species_data": [
                {
                    "InChIKey": "VNWKTOKETHGBQD-UHFFFAOYSA-N",
                    "composition": 1,
                    "adsorption": 0.2897
                }
            ]
        },
        {
            "pressure": 2.4912,
            "total_adsorption": null,
            "species_data": [
                {
                    "InChIKey": "VNWKTOKETHGBQD-UHFFFAOYSA-N",
                    "composition": 1,
                    "adsorption": 1.1113
                }
            ]
        },
        {
            "pressure": 4.9687,
            "total_adsorption": null,
            "species_data": [
                {
                    "InChIKey": "VNWKTOKETHGBQD-UHFFFAOYSA-N",
                    "composition": 1,
                    "adsorption": 2.3321
                }
            ]
        },
        {
            "pressure": 7.5127,
            "total_adsorption": null,
            "species_data": [
                {
                    "InChIKey": "VNWKTOKETHGBQD-UHFFFAOYSA-N",
                    "composition": 1,
                    "adsorption": 3.4677
                }
            ]
        },
        {
            "pressure": 10.0135,
            "total_adsorption": null,
            "species_data": [
                {
                    "InChIKey": "VNWKTOKETHGBQD-UHFFFAOYSA-N",
                    "composition": 1,
                    "adsorption": 4.5003
                }
            ]
        },
        {
            "pressure": 14.9958,
            "total_adsorption": null,
            "species_data": [
                {
                    "InChIKey": "VNWKTOKETHGBQD-UHFFFAOYSA-N",
                    "composition": 1,
                    "adsorption": 6.3461
                }
            ]
        },
        {
            "pressure": 19.9749,
            "total_adsorption": null,
            "species_data": [
                {
                    "InChIKey": "VNWKTOKETHGBQD-UHFFFAOYSA-N",
                    "composition": 1,
                    "adsorption": 8.0351
                }
            ]
        },
        {
            "pressure": 25.0136,
            "total_adsorption": null,
            "species_data": [
                {
                    "InChIKey": "VNWKTOKETHGBQD-UHFFFAOYSA-N",
                    "composition": 1,
                    "adsorption": 9.3827
                }
            ]
        },
        {
            "pressure": 29.9732,
            "total_adsorption": null,
            "species_data": [
                {
                    "InChIKey": "VNWKTOKETHGBQD-UHFFFAOYSA-N",
                    "composition": 1,
                    "adsorption": 10.5427
                }
            ]
        },
        {
            "pressure": 34.989,
            "total_adsorption": null,
            "species_data": [
                {
                    "InChIKey": "VNWKTOKETHGBQD-UHFFFAOYSA-N",
                    "composition": 1,
                    "adsorption": 11.629
                }
            ]
        },
        {
            "pressure": 39.972,
            "total_adsorption": null,
            "species_data": [
                {
                    "InChIKey": "VNWKTOKETHGBQD-UHFFFAOYSA-N",
                    "composition": 1,
                    "adsorption": 12.4139
                }
            ]
        },
        {
            "pressure": 45.0012,
            "total_adsorption": null,
            "species_data": [
                {
                    "InChIKey": "VNWKTOKETHGBQD-UHFFFAOYSA-N",
                    "composition": 1,
                    "adsorption": 13.1773
                }
            ]
        },
        {
            "pressure": 49.9611,
            "total_adsorption": null,
            "species_data": [
                {
                    "InChIKey": "VNWKTOKETHGBQD-UHFFFAOYSA-N",
                    "composition": 1,
                    "adsorption": 13.8607
                }
            ]
        },
        {
            "pressure": 54.9707,
            "total_adsorption": null,
            "species_data": [
                {
                    "InChIKey": "VNWKTOKETHGBQD-UHFFFAOYSA-N",
                    "composition": 1,
                    "adsorption": 14.3473
                }
            ]
        },
        {
            "pressure": 59.977,
            "total_adsorption": null,
            "species_data": [
                {
                    "InChIKey": "VNWKTOKETHGBQD-UHFFFAOYSA-N",
                    "composition": 1,
                    "adsorption": 14.92
                }
            ]
        }
    ]
}

File: gas-adsorption/old_storage/MOF-177-CH4-298.json
{
    "filename": "10.1007s1093401500604.Isotherm25",
    "DOI": "10.1007/s10934-015-0060-4",
    "articleSource": "Figure 3",
    "date": "2018-07-18",
    "digitizer": "Soojin Jang",
    "adsorbent": {
        "hashkey": "NIST-MATDB-bbd809480ca8c8d0e4d066e70a9719d1",
        "name": "MOF-177"
    },
    "adsorbates": [
        {
            "InChIKey": "VNWKTOKETHGBQD-UHFFFAOYSA-N",
            "name": "Methane"
        }
    ],
    "category": "exp",
    "temperature": 298,
    "isotherm_type": "",
    "adsorptionUnits": "mmol/g",
    "pressureUnits": "bar",
    "compositionType": "molefraction",
    "concentrationUnits": "",
    "isotherm_data": [
        {
            "pressure": 0.3378,
            "total_adsorption": null,
            "species_data": [
                {
                    "InChIKey": "VNWKTOKETHGBQD-UHFFFAOYSA-N",
                    "composition": 1,
                    "adsorption": 0.2935
                }
            ]
        },
        {
            "pressure": 0.7203,
            "total_adsorption": null,
            "species_data": [
                {
                    "InChIKey": "VNWKTOKETHGBQD-UHFFFAOYSA-N",
                    "composition": 1,
                    "adsorption": 0.4253
                }
            ]
        },
        {
            "pressure": 1.0155,
            "total_adsorption": null,
            "species_data": [
                {
                    "InChIKey": "VNWKTOKETHGBQD-UHFFFAOYSA-N",
                    "composition": 1,
                    "adsorption": 0.5261
                }
            ]
        },
        {
            "pressure": 2.5452,
            "total_adsorption": null,
            "species_data": [
                {
                    "InChIKey": "VNWKTOKETHGBQD-UHFFFAOYSA-N",
                    "composition": 1,
                    "adsorption": 1.2043
                }
            ]
        },
        {
            "pressure": 4.9852,
            "total_adsorption": null,
            "species_data": [
                {
                    "InChIKey": "VNWKTOKETHGBQD-UHFFFAOYSA-N",
                    "composition": 1,
                    "adsorption": 2.4677
                }
            ]
        },
        {
            "pressure": 7.4918,
            "total_adsorption": null,
            "species_data": [
                {
                    "InChIKey": "VNWKTOKETHGBQD-UHFFFAOYSA-N",
                    "composition": 1,
                    "adsorption": 3.704
                }
            ]
        },
        {
            "pressure": 9.9869,
            "total_adsorption": null,
            "species_data": [
                {
                    "InChIKey": "VNWKTOKETHGBQD-UHFFFAOYSA-N",
                    "composition": 1,
                    "adsorption": 4.8755
                }
            ]
        },
        {
            "pressure": 14.9688,
            "total_adsorption": null,
            "species_data": [
                {
                    "InChIKey": "VNWKTOKETHGBQD-UHFFFAOYSA-N",
                    "composition": 1,
                    "adsorption": 7.1948
                }
            ]
        },
        {
            "pressure": 19.9971,
            "total_adsorption": null,
            "species_data": [
                {
                    "InChIKey": "VNWKTOKETHGBQD-UHFFFAOYSA-N",
                    "composition": 1,
                    "adsorption": 9.3788
                }
            ]
        },
        {
            "pressure": 25.0056,
            "total_adsorption": null,
            "species_data": [
                {
                    "InChIKey": "VNWKTOKETHGBQD-UHFFFAOYSA-N",
                    "composition": 1,
                    "adsorption": 11.486
                }
            ]
        },
        {
            "pressure": 29.9846,
            "total_adsorption": null,
            "species_data": [
                {
                    "InChIKey": "VNWKTOKETHGBQD-UHFFFAOYSA-N",
                    "composition": 1,
                    "adsorption": 13.3195
                }
            ]
        },
        {
            "pressure": 34.9802,
            "total_adsorption": null,
            "species_data": [
                {
                    "InChIKey": "VNWKTOKETHGBQD-UHFFFAOYSA-N",
                    "composition": 1,
                    "adsorption": 14.9593
                }
            ]
        },
        {
            "pressure": 39.9461,
            "total_adsorption": null,
            "species_data": [
                {
                    "InChIKey": "VNWKTOKETHGBQD-UHFFFAOYSA-N",
                    "composition": 1,
                    "adsorption": 16.5898
                }
            ]
        },
        {
            "pressure": 44.9617,
            "total_adsorption": null,
            "species_data": [
                {
                    "InChIKey": "VNWKTOKETHGBQD-UHFFFAOYSA-N",
                    "composition": 1,
                    "adsorption": 17.9651
                }
            ]
        },
        {
            "pressure": 49.9741,
            "total_adsorption": null,
            "species_data": [
                {
                    "InChIKey": "VNWKTOKETHGBQD-UHFFFAOYSA-N",
                    "composition": 1,
                    "adsorption": 19.1928
                }
            ]
        },
        {
            "pressure": 54.9602,
            "total_adsorption": null,
            "species_data": [
                {
                    "InChIKey": "VNWKTOKETHGBQD-UHFFFAOYSA-N",
                    "composition": 1,
                    "adsorption": 20.3621
                }
            ]
        },
        {
            "pressure": 59.9594,
            "total_adsorption": null,
            "species_data": [
                {
                    "InChIKey": "VNWKTOKETHGBQD-UHFFFAOYSA-N",
                    "composition": 1,
                    "adsorption": 21.4422
                }
            ]
        }
    ]
}
